Repository: rowlesmr/pdCIFplotter

Overview
========

.. start-badges

.. list-table::
    :stub-columns: 1

    * - docs
      - |docs|
    * - tests
      - | |requires|
        |
    * - package
      - | |version| |wheel| |supported-versions| |supported-implementations|
        | |commits-since|
.. |docs| image:: https://readthedocs.org/projects/pdCIFplotter/badge/?style=flat
    :target: https://pdCIFplotter.readthedocs.io/
    :alt: Documentation Status

.. |requires| image:: https://requires.io/github/rowlesmr/pdCIFplotter/requirements.svg?branch=master
    :alt: Requirements Status
    :target: https://requires.io/github/rowlesmr/pdCIFplotter/requirements/?branch=master

..

File: data/hamish/fixed/vb5042sup7.cif (part 1 of 9)

data_NEW3minmill_publ
_audit_creation_method  "created in GSAS-II"
_audit_creation_date  2021-08-04T18:35
_audit_author_name  "McDougall, Hamish"
_audit_update_record
   "2021-08-04T18:35  Initial software-generated CIF"
_pd_block_id  2021-08-04T18:35|NEW3minmill|McDougallHamish|Overall
# GSAS-II edited template follows Publication_Template
#=============================================================================
# this information describes the project, paper etc. for the CIF             #
# Acta Cryst. Section C papers and editorial correspondence is generated     #
# from the information in this section                                       #
#                                                                            #
#   (from)   CIF submission form for Rietveld refinements (Acta Cryst. C)    #
#                                                 Version 14 December 1998   #
#=============================================================================
# 1. SUBMISSION DETAILS

_publ_contact_author_name            "Suzanne Neville; Vanessa Peterson; Christophe Didier"   # Name of author for correspondence
_publ_contact_author_address             # Address of author for correspondence
; ?
;
_publ_contact_author_email           "s.neville@unsw.edu.au; vanessa.peterson@ansto.gov.au; drchristophedidier@gmail.com"
_publ_contact_author_fax             ?
_publ_contact_author_phone           ?

_publ_contact_letter
; ?
;
   
_publ_requested_journal              ?
_publ_requested_coeditor_name        ?
_publ_requested_category             ?   # Acta C: one of CI/CM/CO/FI/FM/FO

#==============================================================================

# 2. PROCESSING SUMMARY (IUCr Office Use Only)

_journal_data_validation_number      ?

_journal_date_recd_electronic        ?
_journal_date_to_coeditor            ?
_journal_date_from_coeditor          ?
_journal_date_accepted               ?
_journal_date_printers_first         ?
_journal_date_printers_final         ?
_journal_date_proofs_out             ?
_journal_date_proofs_in              ?
_journal_coeditor_name               ?
_journal_coeditor_code               ?
_journal_coeditor_notes
; ?
;
_journal_techeditor_code             ?
_journal_techeditor_notes
; ?
;
_journal_coden_ASTM                  ?
_journal_name_full                   ?
_journal_year                        ?
_journal_volume                      ?
_journal_issue                       ?
_journal_page_first                  ?
_journal_page_last                   ?
_journal_paper_category              ?
_journal_suppl_publ_number           ?
_journal_suppl_publ_pages            ?

#==============================================================================

# 3. TITLE AND AUTHOR LIST

_publ_section_title
; ?
;
_publ_section_title_footnote
; ?
;         
 
# The loop structure below should contain the names and addresses of all 
# authors, in the required order of publication. Repeat as necessary.

loop_
	_publ_author_name
        _publ_author_footnote
	_publ_author_address
 ?                                   #<--'Last name, first name' 
; ?
;
; ?
;

#==============================================================================

# 4. TEXT

_publ_section_synopsis
;  ?
;
_publ_section_abstract                         
; ?
;          
_publ_section_comment                          
; ?
;
_publ_section_exptl_prep      # Details of the preparation of the sample(s)
                              # should be given here. 
; ?
;
_publ_section_exptl_refinement                  
; ?
;
_publ_section_references
; ?
;
_publ_section_figure_captions
; ?
;
_publ_section_acknowledgements
; ?
;

#=============================================================================
# 5. OVERALL REFINEMENT & COMPUTING DETAILS

_refine_special_details
; ?
;
_pd_proc_ls_special_details
; ?
;

# The following items are used to identify the programs used.
_computing_molecular_graphics     ?
_computing_publication_material   ?

_refine_ls_weighting_scheme       ?        
_refine_ls_weighting_details      ?
_refine_ls_hydrogen_treatment     ?        
_refine_ls_extinction_method      ?        
_refine_ls_extinction_coef        ?         
_refine_ls_number_constraints     ?        

_refine_ls_restrained_S_all       ?        
_refine_ls_restrained_S_obs       ?

#==============================================================================
# 6. SAMPLE PREPARATION DATA

# (In the unusual case where multiple samples are used in a single
#  Rietveld study, this information should be moved into the phase
#  blocks)

# The following three fields describe the preparation of the material.
# The cooling rate is in K/min.  The pressure at which the sample was  
# prepared is in kPa.  The temperature of preparation is in K.
               
_pd_prep_cool_rate                N/A        
_pd_prep_pressure                 101.3        
_pd_prep_temperature              298          

_pd_char_colour                   ?       # use ICDD colour descriptions

data_NEW3minmill_overall
_pd_proc_info_datetime  2021-08-04T18:35
_pd_calc_method  "Rietveld Refinement"
_computing_structure_refinement
   "GSAS-II (Toby & Von Dreele, J. Appl. Cryst. 46, 544-549, 2013)"
_refine_ls_number_parameters  27
_refine_ls_goodness_of_fit_all  2.636
_refine_ls_shift/su_max  0.7872

# OVERALL WEIGHTED R-FACTOR
_refine_ls_wR_factor_obs  0.10301
_refine_ls_matrix_type  full
# POINTERS TO PHASE AND HISTOGRAM BLOCKS
loop_   _pd_phase_block_id
  2021-08-04T18:35|NEW3minmill|phase_0|McDougallHamish
  2021-08-04T18:35|NEW3minmill|phase_2|McDougallHamish
  2021-08-04T18:35|NEW3minmill|phase_4|McDougallHamish
  2021-08-04T18:35|NEW3minmill|phase_1|McDougallHamish
  2021-08-04T18:35|NEW3minmill|phase_3|McDougallHamish
_pd_block_diffractogram_id
;
2021-08-04T18:35|NEW3minmill|McDougallHamish|PANalytical,Co-EmpyreanII_hist_0
;

data_NEW3minmill_phase_0
# Information for phase 0
_pd_block_id  2021-08-04T18:35|NEW3minmill|phase_0|McDougallHamish
# GSAS-II edited template follows Phase_Template
#==============================================================================
# 7. CHEMICAL, STRUCTURAL AND CRYSTAL DATA

_pd_char_particle_morphology      ?

_chemical_name_systematic
; ?
;
_chemical_name_common             ?
_chemical_formula_moiety          ?        
_chemical_formula_structural      ?        
_chemical_formula_analytical      ?
_chemical_melting_point           ?
_chemical_compound_source         ?       # for minerals and 
                                          # natural products
_symmetry_space_group_name_Hall   ?

_exptl_crystal_F_000               ?
_exptl_crystal_density_meas        ?
_exptl_crystal_density_method      ?

_cell_measurement_temperature     300        

_cell_special_details
; ?
;

_geom_special_details             ?

# The following item identifies the program(s) used (if appropriate).
_computing_structure_solution     ?        

#==============================================================================

# 8. Phase information from GSAS-II



# phase info for FeS2 follows
_pd_phase_name  FeS2
_cell_length_a  5.419481(29)
_cell_length_b  5.419481(29)
_cell_length_c  5.419481(29)
_cell_angle_alpha  90
_cell_angle_beta   90
_cell_angle_gamma  90
_cell_volume  159.1744(26)
_exptl_crystal_density_diffrn  5.0061
_symmetry_cell_setting  cubic
_symmetry_space_group_name_H-M  "P a -3"
loop_
    _space_group_symop_id
    _space_group_symop_operation_xyz
     1  x,y,z
     2  z,x,y
     3  y,z,x
     4  1/2+x,y,1/2-z
     5  1/2-z,1/2+x,y
     6  y,1/2-z,1/2+x
     7  -z,1/2+x,1/2-y
     8  1/2-y,-z,1/2+x
     9  1/2+y,1/2-z,-x
    10  -x,1/2+y,1/2-z
    11  1/2-z,-x,1/2+y
    12  1/2+x,1/2-y,-z
    13  -x,-y,-z
    14  -z,-x,-y
    15  -y,-z,-x
    16  1/2-x,-y,1/2+z
    17  1/2+z,1/2-x,-y
    18  -y,1/2+z,1/2-x
    19  z,1/2-x,1/2+y
    20  1/2+y,z,1/2-x
    21  1/2-y,1/2+z,x
    22  x,1/2-y,1/2+z
    23  1/2+z,x,1/2-y
    24  1/2-x,1/2+y,z

# ATOMIC COORDINATES AND DISPLACEMENT PARAMETERS
loop_ 
   _atom_site_label
   _atom_site_type_symbol
   _atom_site_fract_x
   _atom_site_fract_y
   _atom_site_fract_z
   _atom_site_occupancy
   _atom_site_adp_type
   _atom_site_U_iso_or_equiv
   _atom_site_symmetry_multiplicity
Fe1    Fe   0.00000     0.00000     0.00000     1.000      Uiso 0.010      4   
S2     S    0.38680     0.38680     0.38680     1.000      Uiso 0.010      8   

loop_  _atom_type_symbol _atom_type_number_in_cell
        _atom_type_scat_Cromer_Mann_a1 _atom_type_scat_Cromer_Mann_a2 _atom_type_scat_Cromer_Mann_a3
        _atom_type_scat_Cromer_Mann_a4 _atom_type_scat_Cromer_Mann_b1 _atom_type_scat_Cromer_Mann_b2
        _atom_type_scat_Cromer_Mann_b3 _atom_type_scat_Cromer_Mann_b4 _atom_type_scat_Cromer_Mann_c
        _atom_type_scat_length_neutron _atom_type_scat_source
  Fe   4      11.7695    7.3573     3.5222     2.3045     4.7611     0.3072     15.3535    76.8805    1.0369     0.945
      https://subversion.xray.aps.anl.gov/pyGSAS/trunk/atmdata.py
  S    8      6.9053     5.2034     1.4379     1.5863     1.4679     22.2151    0.2536     56.172     0.8669     0.2847
      https://subversion.xray.aps.anl.gov/pyGSAS/trunk/atmdata.py

# Note that Z affects _cell_formula_sum and _weight
_cell_formula_units_Z  4
_chemical_formula_sum  "Fe S2"
_chemical_formula_weight  119.97

# MOLECULAR GEOMETRY
loop_
   _geom_bond_atom_site_label_1
   _geom_bond_atom_site_label_2
   _geom_bond_distance
   _geom_bond_site_symmetry_1
   _geom_bond_site_symmetry_2
   _geom_bond_publ_flag
  Fe1    S2     2.2687       1_555    4_455 yes
  Fe1    S2     2.2687       1_555    5_545 yes
  Fe1    S2     2.2687       1_555    6_554 yes
  Fe1    S2     2.2687       1_555    7_545 yes
  Fe1    S2     2.2687       1_555    8_554 yes
  Fe1    S2     2.2687       1_555    9_455 yes
  S2     Fe1    2.2687       1_555    4_555 yes
  S2     Fe1    2.2687       1_555    5_555 yes
  S2     Fe1    2.2687       1_555    6_555 yes
  S2     S2     2.12518      1_555   13_666 yes
_pd_proc_ls_pref_orient_corr
   "March-Dollase correction coef. = 1.000 axis = [0, 0, 1]"
_pd_proc_ls_profile_function
;
  Crystallite size in microns with "isotropic" model:
  parameters: Size, G/L mix
    0.2508(19), 1.000, 
  Microstrain, "isotropic" model (10^6^ * delta Q/Q)
    parameters: Mustrain, G/L mix
    0.000, 1.000, 

;

data_NEW3minmill_phase_2
# Information for phase 2
_pd_block_id  2021-08-04T18:35|NEW3minmill|phase_2|McDougallHamish
# GSAS-II edited template follows Phase_Template
#==============================================================================
# 7. CHEMICAL, STRUCTURAL AND CRYSTAL DATA

_pd_char_particle_morphology      ?

_chemical_name_systematic
; ?
;
_chemical_name_common             ?
_chemical_formula_moiety          ?        
_chemical_formula_structural      ?        
_chemical_formula_analytical      ?
_chemical_melting_point           ?
_chemical_compound_source         ?       # for minerals and 
                                          # natural products
_symmetry_space_group_name_Hall   ?

_exptl_crystal_F_000               ?
_exptl_crystal_density_meas        ?
_exptl_crystal_density_method      ?

_cell_measurement_temperature     300        

_cell_special_details
; ?
;

_geom_special_details             ?

# The following item identifies the program(s) used (if appropriate).
_computing_structure_solution     ?        

#==============================================================================

# 8. Phase information from GSAS-II



# phase info for NaAlSi3O8 follows
_pd_phase_name  NaAlSi3O8
_cell_length_a  8.137
_cell_length_b  12.785
_cell_length_c  7.1583
_cell_angle_alpha  94.26
_cell_angle_beta   116.6
_cell_angle_gamma  87.71
_cell_volume  664.008
_exptl_crystal_density_diffrn  2.6230
_symmetry_cell_setting  triclinic
_symmetry_space_group_name_H-M  "C -1"
loop_
    _space_group_symop_id
    _space_group_symop_operation_xyz
     1  x,y,z
     2  -x,-y,-z
     3  1/2+x,1/2+y,z
     4  1/2-x,1/2-y,-z

# ATOMIC COORDINATES AND DISPLACEMENT PARAMETERS
loop_ 
   _atom_site_label
   _atom_site_type_symbol
   _atom_site_fract_x
   _atom_site_fract_y
   _atom_site_fract_z
   _atom_site_occupancy
   _atom_site_adp_type
   _atom_site_U_iso_or_equiv
   _atom_site_symmetry_multiplicity
Al1    Al3+ 0.00887     0.16846     0.20805     1.000      Uani 0.007      4   
Si1    Si4+ 0.00375     0.82051     0.23737     1.000      Uani 0.006      4   
Si2    Si4+ 0.69162     0.11021     0.31466     1.000      Uani 0.006      4   
Si3    Si4+ 0.68129     0.88190     0.36076     1.000      Uani 0.006      4   
Na1    Na1+ 0.26799     0.98865     0.14650     1.000      Uani 0.031      4   
O1     O2-  0.00490     0.13103     0.96660     1.000      Uani 0.012      4   
O2     O2-  0.59176     0.99756     0.28040     1.000      Uani 0.008      4   
O3     O2-  0.81230     0.10966     0.19010     1.000      Uani 0.014      4   
O4     O2-  0.82000     0.85101     0.25870     1.000      Uani 0.018      4   
O5     O2-  0.01288     0.30238     0.27060     1.000      Uani 0.011      4   
O6     O2-  0.02329     0.69368     0.22910     1.000      Uani 0.011      4   
O7     O2-  0.20780     0.10896     0.38900     1.000      Uani 0.011      4   
O8     O2-  0.18400     0.86817     0.43620     1.000      Uani 0.012      4   

loop_
   _atom_site_aniso_label
   _atom_site_aniso_U_11
   _atom_site_aniso_U_22
   _atom_site_aniso_U_33
   _atom_site_aniso_U_12
   _atom_site_aniso_U_13
   _atom_site_aniso_U_23
Al1    0.0074      0.0068      0.0061      -0.0009     0.0031      0.0004      
Si1    0.0068      0.0065      0.0055      0.0011      0.0030      0.0008      
Si2    0.0061      0.0055      0.0073      -0.0002     0.0025      0.0004      
Si3    0.0060      0.0055      0.0074      0.0006      0.0028      0.0009      
Na1    0.0136      0.0471      0.0315      -0.0050     0.0084      -0.0219     
O1     0.0164      0.0122      0.0074      -0.0002     0.0067      0.0014      
O2     0.0074      0.0056      0.0119      0.0003      0.0033      0.0020      
O3     0.0117      0.0130      0.0162      -0.0040     0.0093      -0.0017     
O4     0.0134      0.0179      0.0216      0.0046      0.0129      0.0020      
O5     0.0103      0.0076      0.0150      -0.0020     0.0052      -0.0009     
O6     0.0101      0.0071      0.0145      0.0022      0.0034      0.0012      
O7     0.0120      0.0129      0.0080      0.0024      0.0013      0.0015      
O8     0.0140      0.0140      0.0084      -0.0026     -0.0002     -0.0006     

loop_  _atom_type_symbol _atom_type_number_in_cell
        _atom_type_scat_Cromer_Mann_a1 _atom_type_scat_Cromer_Mann_a2 _atom_type_scat_Cromer_Mann_a3
        _atom_type_scat_Cromer_Mann_a4 _atom_type_scat_Cromer_Mann_b1 _atom_type_scat_Cromer_Mann_b2
        _atom_type_scat_Cromer_Mann_b3 _atom_type_scat_Cromer_Mann_b4 _atom_type_scat_Cromer_Mann_c
        _atom_type_scat_length_neutron _atom_type_scat_source
  Al   4      ?          ?          ?          ?          ?          ?          ?          ?          ?          ?
      https://subversion.xray.aps.anl.gov/pyGSAS/trunk/atmdata.py
  Na   4      ?          ?          ?          ?          ?          ?          ?          ?          ?          ?
      https://subversion.xray.aps.anl.gov/pyGSAS/trunk/atmdata.py
  O    32     ?          ?          ?          ?          ?          ?          ?          ?          ?          ?
      https://subversion.xray.aps.anl.gov/pyGSAS/trunk/atmdata.py
  Si   12     ?          ?          ?          ?          ?          ?          ?          ?          ?          ?
      https://subversion.xray.aps.anl.gov/pyGSAS/trunk/atmdata.py

# Note that Z affects _cell_formula_sum and _weight
_cell_formula_units_Z  4
_chemical_formula_sum  "Al Na O8 Si3"
_chemical_formula_weight  262.22

# MOLECULAR GEOMETRY
loop_
   _geom_bond_atom_site_label_1
   _geom_bond_atom_site_label_2
   _geom_bond_distance
   _geom_bond_site_symmetry_1
   _geom_bond_site_symmetry_2
   _geom_bond_publ_flag
  Al1    O1     1.74519      1_555    1_554 yes
  Al1    O3     1.7429       1_555    1_455 yes
  Al1    O5     1.73509      1_555    1_555 yes
  Al1    O7     1.74556      1_555    1_555 yes
  Si1    O1     1.59985      1_555    2_566 yes
  Si1    O4     1.59997      1_555    1_455 yes
  Si1    O6     1.62225      1_555    1_555 yes
  Si1    O8     1.61907      1_555    1_555 yes
  Si2    O2     1.63011      1_555    1_545 yes
  Si2    O3     1.59435      1_555    1_555 yes
  Si2    O6     1.61836      1_555    3_545 yes
  Si2    O8     1.6168       1_555    2_666 yes
  Si3    O2     1.64718      1_555    1_555 yes
  Si3    O4     1.61975      1_555    1_555 yes
  Si3    O5     1.59682      1_555    3_555 yes
  Si3    O7     1.60203      1_555    2_666 yes
  Na1    O1     2.66887      1_555    1_564 yes
  Na1    O1     2.53079      1_555    2_566 yes
  Na1    O2     2.3704       1_555    1_555 yes
  Na1    O3     2.45321      1_555    2_665 yes
  Na1    O7     2.43384      1_555    1_565 yes
  O1     Al1    1.74519      1_555    1_556 yes
  O1     Si1    1.59985      1_555    2_566 yes
  O1     Na1    2.66887      1_555    1_546 yes
  O1     Na1    2.53079      1_555    2_566 yes
  O2     Si2    1.63011      1_555    1_565 yes
  O2     Si3    1.64718      1_555    1_555 yes
  O2     Na1    2.3704       1_555    1_555 yes
  O3     Al1    1.7429       1_555    1_655 yes
  O3     Si2    1.59435      1_555    1_555 yes
  O3     Na1    2.45321      1_555    2_665 yes
  O4     Si1    1.59997      1_555    1_655 yes
  O4     Si3    1.61975      1_555    1_555 yes
  O5     Al1    1.73509      1_555    1_555 yes
  O5     Si3    1.59682      1_555    3_445 yes
  O6     Si1    1.62225      1_555    1_555 yes
  O6     Si2    1.61836      1_555    3_455 yes
  O7     Al1    1.74556      1_555    1_555 yes
  O7     Si3    1.60203      1_555    2_666 yes
  O7     Na1    2.43384      1_555    1_545 yes
  O8     Si1    1.61907      1_555    1_555 yes
  O8     Si2    1.6168       1_555    2_666 yes

loop_
   _geom_angle_atom_site_label_1
   _geom_angle_atom_site_label_2
   _geom_angle_atom_site_label_3
   _geom_angle
   _geom_angle_site_symmetry_1
   _geom_angle_site_symmetry_2
   _geom_angle_site_symmetry_3
   _geom_angle_publ_flag
  O1     Al1    O3     102.836       1_554  1_555    1_455 yes
  O1     Al1    O5     116.047       1_554  1_555    1_555 yes
  O3     Al1    O5     112.215       1_455  1_555    1_555 yes
  O1     Al1    O7     104.004       1_554  1_555    1_555 yes
  O3     Al1    O7     111.151       1_455  1_555    1_555 yes
  O5     Al1    O7     110.14        1_555  1_555    1_555 yes
  O1     Si1    O4     109.433       2_566  1_555    1_455 yes
  O1     Si1    O6     112.47        2_566  1_555    1_555 yes
  O4     Si1    O6     108.187       1_455  1_555    1_555 yes
  O1     Si1    O8     107.176       2_566  1_555    1_555 yes
  O4     Si1    O8     111.446       1_455  1_555    1_555 yes
  O6     Si1    O8     108.16        1_555  1_555    1_555 yes
  O2     Si2    O3     111.144       1_545  1_555    1_555 yes
  O2     Si2    O6     104.24        1_545  1_555    3_545 yes
  O3     Si2    O6     112.114       1_555  1_555    3_545 yes
  O2     Si2    O8     106.97        1_545  1_555    2_666 yes
  O3     Si2    O8     111.591       1_555  1_555    2_666 yes
  O6     Si2    O8     110.422       3_545  1_555    2_666 yes
  O2     Si3    O4     107.269       1_555  1_555    1_555 yes
  O2     Si3    O5     105.914       1_555  1_555    3_555 yes
  O4     Si3    O5     110.224       1_555  1_555    3_555 yes
  O2     Si3    O7     108.565       1_555  1_555    2_666 yes
  O4     Si3    O7     110.208       1_555  1_555    2_666 yes
  O5     Si3    O7     114.328       3_555  1_555    2_666 yes
  Al1    O1     Si1    141.397       1_556  1_555    2_566 yes
  Si2    O2     Si3    130.019       1_565  1_555    1_555 yes
  Si2    O2     Na1    120.351       1_565  1_555    1_555 yes
  Si3    O2     Na1    108.811       1_555  1_555    1_555 yes
  Al1    O3     Si2    139.461       1_655  1_555    1_555 yes
  Si1    O4     Si3    161.151       1_655  1_555    1_555 yes
  Al1    O5     Si3    129.689       1_555  1_555    3_445 yes
  Si1    O6     Si2    135.676       1_555  1_555    3_455 yes
  Al1    O7     Si3    133.943       1_555  1_555    2_666 yes
  Si1    O8     Si2    151.747       1_555  1_555    2_666 yes
_pd_proc_ls_pref_orient_corr  none
_pd_proc_ls_profile_function
;
  Crystallite size in microns with "isotropic" model:
  parameters: Size, G/L mix
    0.143(10), 1.000, 
  Microstrain, "isotropic" model (10^6^ * delta Q/Q)
    parameters: Mustrain, G/L mix
    0.000, 1.000, 

;

data_NEW3minmill_phase_4
# Information for phase 4
_pd_block_id  2021-08-04T18:35|NEW3minmill|phase_4|McDougallHamish
# GSAS-II edited template follows Phase_Template
#==============================================================================
# 7. CHEMICAL, STRUCTURAL AND CRYSTAL DATA

_pd_char_particle_morphology      ?

_chemical_name_systematic
; ?
;
_chemical_name_common             ?
_chemical_formula_moiety          ?        
_chemical_formula_structural      ?        
_chemical_formula_analytical      ?
_chemical_melting_point           ?
_chemical_compound_source         ?       # for minerals and 
                                          # natural products
_symmetry_space_group_name_Hall   ?

_exptl_crystal_F_000               ?
_exptl_crystal_density_meas        ?
_exptl_crystal_density_method      ?

_cell_measurement_temperature     300        

_cell_special_details
; ?
;

_geom_special_details             ?

# The following item identifies the program(s) used (if appropriate).
_computing_structure_solution     ?        

#==============================================================================

# 8. Phase information from GSAS-II



# phase info for Pyrrhotite 4M follows
_pd_phase_name  "Pyrrhotite 4M"
_cell_length_a  11.933(22)
_cell_length_b  6.868(3)
_cell_length_c  12.827(25)
_cell_angle_alpha  90
_cell_angle_beta   117.23(4)
_cell_angle_gamma  90
_cell_volume  934.8(4)
_exptl_crystal_density_diffrn  4.6003
_symmetry_cell_setting  monoclinic
_symmetry_space_group_name_H-M  "C 2/c"
loop_
    _space_group_symop_id
    _space_group_symop_operation_xyz
     1  x,y,z
     2  -x,y,1/2-z
     3  -x,-y,-z
     4  x,-y,1/2+z
     5  1/2+x,1/2+y,z
     6  1/2-x,1/2+y,1/2-z
     7  1/2-x,1/2-y,-z
     8  1/2+x,1/2-y,1/2+z

# ATOMIC COORDINATES AND DISPLACEMENT PARAMETERS
loop_ 
   _atom_site_label
   _atom_site_type_symbol
   _atom_site_fract_x
   _atom_site_fract_y
   _atom_site_fract_z
   _atom_site_occupancy
   _atom_site_adp_type
   _atom_site_U_iso_or_equiv
   _atom_site_symmetry_multiplicity
S1     S    0.01800     0.38330     0.11960     1.000      Uiso 0.010      8   
S2     S    0.02910     0.11420     0.63900     1.000      Uiso 0.010      8   
Fe3    Fe   0.10860     0.10250     0.49980     1.000      Uiso 0.010      8   
S4     S    0.23410     0.13550     0.38260     1.000      Uiso 0.010      8   
Fe5    Fe   0.24180     0.36600     0.24680     1.000      Uiso 0.010      8   
S6     S    0.26790     0.13400     0.12360     1.000      Uiso 0.010      8   
Fe7    Fe   0.38720     0.15000     0.01260     1.000      Uiso 0.010      8   
Fe8    Fe   0.00000     0.14720     0.25000     1.000      Uiso 0.010      4   

loop_  _atom_type_symbol _atom_type_number_in_cell
        _atom_type_scat_Cromer_Mann_a1 _atom_type_scat_Cromer_Mann_a2 _atom_type_scat_Cromer_Mann_a3
        _atom_type_scat_Cromer_Mann_a4 _atom_type_scat_Cromer_Mann_b1 _atom_type_scat_Cromer_Mann_b2
        _atom_type_scat_Cromer_Mann_b3 _atom_type_scat_Cromer_Mann_b4 _atom_type_scat_Cromer_Mann_c
        _atom_type_scat_length_neutron _atom_type_scat_source
  Fe   28     11.7695    7.3573     3.5222     2.3045     4.7611     0.3072     15.3535    76.8805    1.0369     0.945
      https://subversion.xray.aps.anl.gov/pyGSAS/trunk/atmdata.py
  S    32     6.9053     5.2034     1.4379     1.5863     1.4679     22.2151    0.2536     56.172     0.8669     0.2847
      https://subversion.xray.aps.anl.gov/pyGSAS/trunk/atmdata.py

# Note that Z affects _cell_formula_sum and _weight
_cell_formula_units_Z  4
_chemical_formula_sum  "Fe7 S8"
_chemical_formula_weight  647.41

# MOLECULAR GEOMETRY
loop_
   _geom_bond_atom_site_label_1
   _geom_bond_atom_site_label_2
   _geom_bond_distance
   _geom_bond_site_symmetry_1
   _geom_bond_site_symmetry_2
   _geom_bond_publ_flag
  S1     Fe3    2.49598      1_555    2_555 yes
  S1     Fe5    2.4127       1_555    1_555 yes
  S1     Fe7    2.39055      1_555    5_455 yes
  S1     Fe7    2.44193      1_555    7_555 yes
  S1     Fe8    2.40875      1_555    1_555 yes
  S2     Fe3    2.37585      1_555    1_555 yes
  S2     Fe3    2.32549      1_555    3_556 yes
  S2     Fe5    2.4441       1_555    7_556 yes
  S2     Fe7    2.3678       1_555    8_456 yes
  S2     Fe8    2.41316      1_555    3_556 yes
  Fe3    S1     2.49598      1_555    2_555 yes
  Fe3    S2     2.37585      1_555    1_555 yes
  Fe3    S2     2.32549      1_555    3_556 yes
  Fe3    S6     2.45179      1_555    4_556 yes
  S4     Fe5    2.3865       1_555    1_555 yes
  Fe5    S1     2.4127       1_555    1_555 yes
  Fe5    S2     2.4441       1_555    7_556 yes
  Fe5    S4     2.3865       1_555    1_555 yes
  Fe5    S6     2.36297      1_555    1_555 yes
  S6     Fe3    2.45179      1_555    4_555 yes
  S6     Fe5    2.36297      1_555    1_555 yes
  S6     Fe7    2.43326      1_555    1_555 yes
  S6     Fe7    2.39158      1_555    7_555 yes
  Fe7    S1     2.39055      1_555    5_545 yes
  Fe7    S1     2.44193      1_555    7_555 yes
  Fe7    S2     2.3678       1_555    8_555 yes
  Fe7    S6     2.43326      1_555    1_555 yes
  Fe7    S6     2.39158      1_555    7_555 yes
  Fe8    S1     2.40875      1_555    1_555 yes
  Fe8    S1     2.40875      1_555    2_555 yes
  Fe8    S2     2.41316      1_555    3_556 yes
  Fe8    S2     2.41316      1_555    4_555 yes
_pd_proc_ls_pref_orient_corr
   "March-Dollase correction coef. = 1.000 axis = [0, 0, 1]"
_pd_proc_ls_profile_function
;
  Crystallite size in microns with "isotropic" model:
  parameters: Size, G/L mix
    0.040(3), 1.000, 
  Microstrain, "isotropic" model (10^6^ * delta Q/Q)
    parameters: Mustrain, G/L mix
    0.000, 1.000, 

;

data_NEW3minmill_phase_1
# Information for phase 1
_pd_block_id  2021-08-04T18:35|NEW3minmill|phase_1|McDougallHamish
# GSAS-II edited template follows Phase_Template
#==============================================================================
# 7. CHEMICAL, STRUCTURAL AND CRYSTAL DATA

_pd_char_particle_morphology      ?

_chemical_name_systematic
; ?
;
_chemical_name_common             ?
_chemical_formula_moiety          ?        
_chemical_formula_structural      ?        
_chemical_formula_analytical      ?
_chemical_melting_point           ?
_chemical_compound_source         ?       # for minerals and 
                                          # natural products
_symmetry_space_group_name_Hall   ?

_exptl_crystal_F_000               ?
_exptl_crystal_density_meas        ?
_exptl_crystal_density_method      ?

_cell_measurement_temperature     300        

_cell_special_details
; ?
;

_geom_special_details             ?

# The following item identifies the program(s) used (if appropriate).
_computing_structure_solution     ?        

#==============================================================================

# 8. Phase information from GSAS-II



# phase info for SiO2 follows
_pd_phase_name  SiO2
_cell_length_a  4.9151(4)
_cell_length_b  4.9151(4)
_cell_length_c  5.4055(3)
_cell_angle_alpha  90
_cell_angle_beta   90
_cell_angle_gamma  120
_cell_volume  113.092(9)
_exptl_crystal_density_diffrn  2.6467
_symmetry_cell_setting  trigonal
_symmetry_space_group_name_H-M  "P 32 2 1"
loop_
    _space_group_symop_id
    _space_group_symop_operation_xyz
     1  x,y,z
     2  -y,x-y,2/3+z
     3  y-x,-x,1/3+z
     4  y,x,-z
     5  -x,y-x,2/3-z
     6  x-y,-y,1/3-z

# ATOMIC COORDINATES AND DISPLACEMENT PARAMETERS
loop_ 
   _atom_site_label
   _atom_site_type_symbol
   _atom_site_fract_x
   _atom_site_fract_y
   _atom_site_fract_z
   _atom_site_occupancy
   _atom_site_adp_type
   _atom_site_U_iso_or_equiv
   _atom_site_symmetry_multiplicity
Si1    Si4+ 0.47000     0.00000     0.66670     1.000      Uani 0.006      3   
O1     O2-  0.41460     0.26780     0.78543     1.000      Uani 0.011      6   

loop_
   _atom_site_aniso_label
   _atom_site_aniso_U_11
   _atom_site_aniso_U_22
   _atom_site_aniso_U_33
   _atom_site_aniso_U_12
   _atom_site_aniso_U_13
   _atom_site_aniso_U_23
Si1    0.0073      0.0059      0.0053      0.0029      0.0003      0.0006      
O1     0.0120      0.0105      0.0118      0.0065      -0.0029     -0.0040     

loop_  _atom_type_symbol _atom_type_number_in_cell
        _atom_type_scat_Cromer_Mann_a1 _atom_type_scat_Cromer_Mann_a2 _atom_type_scat_Cromer_Mann_a3
        _atom_type_scat_Cromer_Mann_a4 _atom_type_scat_Cromer_Mann_b1 _atom_type_scat_Cromer_Mann_b2
        _atom_type_scat_Cromer_Mann_b3 _atom_type_scat_Cromer_Mann_b4 _atom_type_scat_Cromer_Mann_c
        _atom_type_scat_length_neutron _atom_type_scat_source
  O    6      ?          ?          ?          ?          ?          ?          ?          ?          ?          ?
      https://subversion.xray.aps.anl.gov/pyGSAS/trunk/atmdata.py
  Si   3      ?          ?          ?          ?          ?          ?          ?          ?          ?          ?
      https://subversion.xray.aps.anl.gov/pyGSAS/trunk/atmdata.py

# Note that Z affects _cell_formula_sum and _weight
_cell_formula_units_Z  3
_chemical_formula_sum  "O2 Si"
_chemical_formula_weight  60.08

# MOLECULAR GEOMETRY
loop_
   _geom_bond_atom_site_label_1
   _geom_bond_atom_site_label_2
   _geom_bond_distance
   _geom_bond_site_symmetry_1
   _geom_bond_site_symmetry_2
   _geom_bond_publ_flag
  Si1    O1     1.60531      1_555    1_555 yes
  Si1    O1     1.61161      1_555    2_654 yes
  Si1    O1     1.61135      1_555    5_656 yes
  Si1    O1     1.60545      1_555    6_556 yes
  O1     Si1    1.60531      1_555    1_555 yes
  O1     Si1    1.61161      1_555    3_665 yes
  O1     Si1    1.61135      1_555    5_666 yes

loop_
   _geom_angle_atom_site_label_1
   _geom_angle_atom_site_label_2
   _geom_angle_atom_site_label_3
   _geom_angle
   _geom_angle_site_symmetry_1
   _geom_angle_site_symmetry_2
   _geom_angle_site_symmetry_3
   _geom_angle_publ_flag
  O1     Si1    O1     110.254       1_555  1_555    2_654 yes
  O1     Si1    O1     108.749       1_555  1_555    5_656 yes
  O1     Si1    O1     109.682       2_654  1_555    5_656 yes
  O1     Si1    O1     109.16        1_555  1_555    6_556 yes
  O1     Si1    O1     108.729       2_654  1_555    6_556 yes
  O1     Si1    O1     110.26        5_656  1_555    6_556 yes
  Si1    O1     Si1    143.831       1_555  1_555    3_665 yes
  Si1    O1     Si1    143.835       1_555  1_555    5_666 yes
  Si1    O1     Si1    0.009         3_665  1_555    5_666 yes
_pd_proc_ls_pref_orient_corr
   "March-Dollase correction coef. = 1.000 axis = [0, 0, 1]"
_pd_proc_ls_profile_function
;
  Crystallite size in microns with "isotropic" model:
  parameters: Size, G/L mix
    0.205(11), 1.000, 
  Microstrain, "isotropic" model (10^6^ * delta Q/Q)
    parameters: Mustrain, G/L mix
    0.000, 1.000, 

;

data_NEW3minmill_phase_3
# Information for phase 3
_pd_block_id  2021-08-04T18:35|NEW3minmill|phase_3|McDougallHamish
# GSAS-II edited template follows Phase_Template
#==============================================================================
# 7. CHEMICAL, STRUCTURAL AND CRYSTAL DATA

_pd_char_particle_morphology      ?

_chemical_name_systematic
; ?
;
_chemical_name_common             ?
_chemical_formula_moiety          ?        
_chemical_formula_structural      ?        
_chemical_formula_analytical      ?
_chemical_melting_point           ?
_chemical_compound_source         ?       # for minerals and 
                                          # natural products
_symmetry_space_group_name_Hall   ?

_exptl_crystal_F_000               ?
_exptl_crystal_density_meas        ?
_exptl_crystal_density_method      ?

_cell_measurement_temperature     300        

_cell_special_details
; ?
;

_geom_special_details             ?

# The following item identifies the program(s) used (if appropriate).
_computing_structure_solution     ?        

#==============================================================================

# 8. Phase information from GSAS-II



# phase info for TiO2 follows
_pd_phase_name  TiO2
_cell_length_a  4.5969(7)
_cell_length_b  4.5969(7)
_cell_length_c  2.9612(7)
_cell_angle_alpha  90
_cell_angle_beta   90
_cell_angle_gamma  90
_cell_volume  62.575(16)
_exptl_crystal_density_diffrn  4.2405
_symmetry_cell_setting  tetragonal
_symmetry_space_group_name_H-M  "P 42/m n m"
loop_
    _space_group_symop_id
    _space_group_symop_operation_xyz
     1  x,y,z
     2  1/2-y,1/2+x,1/2+z
     3  -x,-y,z
     4  1/2+y,1/2-x,1/2+z
     5  1/2-x,1/2+y,1/2+z
     6  -y,-x,z
     7  1/2+x,1/2-y,1/2+z
     8  y,x,z
     9  -x,-y,-z
    10  1/2+y,1/2-x,1/2-z
    11  x,y,-z
    12  1/2-y,1/2+x,1/2-z
    13  1/2+x,1/2-y,1/2-z
    14  y,x,-z
    15  1/2-x,1/2+y,1/2-z
    16  -y,-x,-z

# ATOMIC COORDINATES AND DISPLACEMENT PARAMETERS
loop_ 
   _atom_site_label
   _atom_site_type_symbol
   _atom_site_fract_x
   _atom_site_fract_y
   _atom_site_fract_z
   _atom_site_occupancy
   _atom_site_adp_type
   _atom_site_U_iso_or_equiv
   _atom_site_symmetry_multiplicity
Ti1    Ti4+ 0.00000     0.00000     0.00000     1.000      Uani 0.006      2   
O1     O2-  0.30493     0.30493     0.00000     1.000      Uani 0.006      4   

loop_
   _atom_site_aniso_label
   _atom_site_aniso_U_11
   _atom_site_aniso_U_22
   _atom_site_aniso_U_33
   _atom_site_aniso_U_12
   _atom_site_aniso_U_13
   _atom_site_aniso_U_23
Ti1    0.0070      0.0070      0.0047      -0.0002     0.0000      0.0000      
O1     0.0060      0.0060      0.0045      -0.0019     0.0000      0.0000      

loop_  _atom_type_symbol _atom_type_number_in_cell
        _atom_type_scat_Cromer_Mann_a1 _atom_type_scat_Cromer_Mann_a2 _atom_type_scat_Cromer_Mann_a3
        _atom_type_scat_Cromer_Mann_a4 _atom_type_scat_Cromer_Mann_b1 _atom_type_scat_Cromer_Mann_b2
        _atom_type_scat_Cromer_Mann_b3 _atom_type_scat_Cromer_Mann_b4 _atom_type_scat_Cromer_Mann_c
        _atom_type_scat_length_neutron _atom_type_scat_source
  O    4      ?          ?          ?          ?          ?          ?          ?          ?          ?          ?
      https://subversion.xray.aps.anl.gov/pyGSAS/trunk/atmdata.py
  Ti   2      ?          ?          ?          ?          ?          ?          ?          ?          ?          ?
      https://subversion.xray.aps.anl.gov/pyGSAS/trunk/atmdata.py

# Note that Z affects _cell_formula_sum and _weight
_cell_formula_units_Z  2
_chemical_formula_sum  "O2 Ti"
_chemical_formula_weight  79.9

# MOLECULAR GEOMETRY
loop_
   _geom_bond_atom_site_label_1
   _geom_bond_atom_site_label_2
   _geom_bond_distance
   _geom_bond_site_symmetry_1
   _geom_bond_site_symmetry_2
   _geom_bond_publ_flag
  Ti1    O1     1.98237      1_555    1_555 yes
  Ti1    O1     1.94945      1_555    2_544 yes
  Ti1    O1     1.94945      1_555    2_545 yes
  Ti1    O1     1.98237      1_555    3_555 yes
  Ti1    O1     1.94945      1_555    4_454 yes
  Ti1    O1     1.94945      1_555    4_455 yes
  O1     Ti1    1.98237      1_555    1_555 yes
  O1     Ti1    1.94945      1_555    2_554 yes
  O1     Ti1    1.94945      1_555    2_555 yes

loop_
   _geom_angle_atom_site_label_1
   _geom_angle_atom_site_label_2
   _geom_angle_atom_site_label_3
   _geom_angle
   _geom_angle_site_symmetry_1
   _geom_angle_site_symmetry_2
   _geom_angle_site_symmetry_3
   _geom_angle_publ_flag
  O1     Ti1    O1     90            1_555  1_555    2_544 yes
  O1     Ti1    O1     90            1_555  1_555    2_545 yes
  O1     Ti1    O1     98.838        2_544  1_555    2_545 yes
  O1     Ti1    O1     180           1_555  1_555    3_555 yes
  O1     Ti1    O1     90            2_544  1_555    3_555 yes
  O1     Ti1    O1     90            2_545  1_555    3_555 yes
  O1     Ti1    O1     90            1_555  1_555    4_454 yes
  O1     Ti1    O1     81.162        2_544  1_555    4_454 yes
  O1     Ti1    O1     180           2_545  1_555    4_454 yes
  O1     Ti1    O1     90            3_555  1_555    4_454 yes
  O1     Ti1    O1     90            1_555  1_555    4_455 yes
  O1     Ti1    O1     180           2_544  1_555    4_455 yes
  O1     Ti1    O1     81.162        2_545  1_555    4_455 yes
  O1     Ti1    O1     90            3_555  1_555    4_455 yes
  O1     Ti1    O1     98.838        4_454  1_555    4_455 yes
  Ti1    O1     Ti1    130.581       1_555  1_555    2_554 yes
  Ti1    O1     Ti1    130.581       1_555  1_555    2_555 yes
  Ti1    O1     Ti1    98.838        2_554  1_555    2_555 yes
_pd_proc_ls_pref_orient_corr
   "March-Dollase correction coef. = 1.000 axis = [0, 0, 1]"
_pd_proc_ls_profile_function
;
  Crystallite size in microns with "isotropic" model:
  parameters: Size, G/L mix
    0.200, 1.000, 
  Microstrain, "isotropic" model (10^6^ * delta Q/Q)
    parameters: Mustrain, G/L mix
    0.000, 1.000, 

;

data_NEW3minmill_pwd_0
_pd_proc_ls_profile_function
;
Finger-Cox-Jephcoat function parameters U, V, W, X, Y, SH/L:
  peak variance(Gauss) = Utan(Th)^2^+Vtan(Th)+W:
  peak HW(Lorentz) = X/cos(Th)+Ytan(Th); SH/L = S/L+H/L
  U, V, W in (centideg)^2^, X & Y in centideg
    0.000, 0.000, 1.089, 0.882, 1.689, 0.058, 
;
# Information for histogram 0: PWDR BAT3_3min_milla_30mm_MonicaHamish_Ruoming_step size 0_3_min_mill_a.xrdml Scan 1
_pd_block_id
;
2021-08-04T18:35|NEW3minmill|McDougallHamish|PANalytical,Co-EmpyreanII_hist_0
;
# GSAS-II edited template follows Instrument_Template
#==============================================================================
# 9. INSTRUMENT CHARACTERIZATION

_exptl_special_details
; ?
;

# if regions of the data are excluded, the reason(s) are supplied here:
_pd_proc_info_excluded_regions
; ?
;

# The following item is used to identify the equipment used to record 
# the powder pattern when the diffractogram was measured at a laboratory 
# other than the authors' home institution, e.g. when neutron or synchrotron
# radiation is used.

_pd_instr_location
; ?
;
_pd_calibration_special_details           # description of the method used
                                          # to calibrate the instrument
; ?
;

_diffrn_source                    Co-Ka       
_diffrn_source_target             Co
_diffrn_source_type               Graded_Flat
_diffrn_measurement_device_type   Panalytical_Reflection_Transmission       
_diffrn_detector                  PIXcel1D       
_diffrn_detector_type             Empyrean_II       # make or model of detector

_pd_meas_scan_method              ?       # options are 'step', 'cont',
                                          # 'tof', 'fixed' or
                                          # 'disp' (= dispersive)
_pd_meas_special_details
;  ?
;

# The following two items identify the program(s) used (if appropriate).
_computing_data_collection        ?        
_computing_data_reduction         ?                   

# Describe any processing performed on the data, prior to refinement.
# For example: a manual Lp correction or a precomputed absorption correction
_pd_proc_info_data_reduction      ?

# The following item is used for angular dispersive measurements only.

_diffrn_radiation_monochromator   ?        

# The following items are used to define the size of the instrument.
# Not all distances are appropriate for all instrument types.

_pd_instr_dist_src/mono           ?
_pd_instr_dist_mono/spec          ?
_pd_instr_dist_src/spec           ?
