Repository: rowlesmr/pdCIFplotter

Overview
========

.. start-badges

.. list-table::
    :stub-columns: 1

    * - docs
      - |docs|
    * - tests
      - | |requires|
        |
    * - package
      - | |version| |wheel| |supported-versions| |supported-implementations|
        | |commits-since|
.. |docs| image:: https://readthedocs.org/projects/pdCIFplotter/badge/?style=flat
    :target: https://pdCIFplotter.readthedocs.io/
    :alt: Documentation Status

.. |requires| image:: https://requires.io/github/rowlesmr/pdCIFplotter/requirements.svg?branch=master
    :alt: Requirements Status
    :target: https://requires.io/github/rowlesmr/pdCIFplotter/requirements/?branch=master

..

File: data/pam/d6-iodide-130K-full.cif (part 1 of 12)
data_d6_MAPbI3_130K
_chemical_name_common           'd6-methylammonium lead iodide'
_chemical_formula_sum            'C D6 I3 N Pb'
_chemical_formula_moiety         'I3 Pb, (C D3), (D3 N)'
_chemical_formula_weight         625.93
_exptl_crystal_colour            black
_exptl_crystal_description       powder
_publ_requested_journal          'Nature Communications'
_publ_section_title
; Structures and Phase Transitions of the Organic-Inorganic Hybrid 
 Perovskite Methyl Ammonium Lead Iodide
;
_publ_contact_author             'Pamela Whitfield'
_publ_contact_author_email       whitfieldps@ornl.gov
loop_
_publ_author_name        
'Whitfield, P.S.'
'Herron, N'
'Giuse, N'
'Page, K'
'Cheng, Y.Q.'
'Milas, I'
'Crawford, M.K.'
_diffrn_ambient_temperature      130
_cell_measurement_temperature    130
_pd_spec_mounting                '8mm diameter vanadium can'
_pd_spec_mount_mode              transmission
_pd_spec_shape                   cylinder
_cell_measurement_reflns_used    3501  
_diffrn_source                   'spallation source'
_diffrn_radiation_type           neutron
_diffrn_detector                 '6Li scintillation wavelength-shifting fibre'
_diffrn_measurement_device_type  'time-of-flight neutron powder diffractometer'
_pd_instr_location               'POWGEN diffractometer, SNS, ORNL (USA)'
_pd_meas_scan_method             tof
_pd_instr_dist_src/spec          60000
_pd_instr_dist_spec/detc         3000 #distance for 90deg detectors
# detector distances increase from 2.5 metres at backscattering to 
#  4.5 metres at forward scattering
_pd_meas_2theta_fixed            90 #data from all detectors focussed at 90deg 
_diffrn_measurement_method       'neutron time-event mode'
loop_
_diffrn_radiation_wavelength     
1.066
2.665
# 1 Angstrom bandwith with centre wavelengths of 1.066 and 2.665 Angstrom
loop_
_atom_type_symbol
_atom_type_scat_length_neutron
_atom_type_scat_source
C 0.6646 International_Tables_Vol_C
N 0.9360 International_Tables_Vol_C
Pb 0.9405 International_Tables_Vol_C
I 0.528 International_Tables_Vol_C
H -0.3739 International_Tables_Vol_C
D 0.6671 International_Tables_Vol_C
_diffrn_reflns_number            3501
_reflns_number_total             3501
_reflns_number_gt                ?
_reflns_threshold_expression     ?
_diffrn_reflns_theta_max         ?
_diffrn_reflns_limit_h_min       0
_diffrn_reflns_limit_h_max       15
_diffrn_reflns_limit_k_min       0
_diffrn_reflns_limit_k_max       22
_diffrn_reflns_limit_l_min       0
_diffrn_reflns_limit_l_max       15
_diffrn_standards_number         ?
_diffrn_standards_interval_count ?
_diffrn_standards_interval_time  ?
_diffrn_standards_decay_%        ?
_pd_proc_ls_special_details      
; co-refinement of 2 datasets with centre wavelengths 1.066 and 2.665A'
  Pb occupancy fixed at value from 10 K refinement of d6-MAPbI3
  Pb occupancy >1 presence of radiogenic Pb isotopes 
;
_computing_structure_solution    'TOPAS'
_computing_data_collection       'SNS pyDAS'
_computing_cell_refinement       'TOPAS'
_computing_data_reduction        'Mantid'
_pd_proc_ls_profile_function     'back-to-back exponentials with pseudo-Voigt'
_pd_proc_ls_background_function  'Chebychev polynomial with sinQ/Q function'
_refine_ls_structure_factor_coef Inet
_refine_ls_matrix_type           full
_refine_ls_weighting_scheme      'sigma'
_refine_ls_weighting_details
'w = 1/sigma\^2'
_refine_diff_density_max         ?
_refine_diff_density_min         ?
_refine_ls_number_reflns         3501
_pd_proc_ls_prof_wR_factor       0.0110
_refine_ls_wR_factor_ref         0.0110
_refine_ls_R_factor_gt           ?
_refine_ls_goodness_of_fit_all   2.04
_refine_ls_goodness_of_fit_ref   2.04
_refine_ls_hydrogen_treatment    refall
_refine_ls_number_parameters     93
_refine_ls_shift/su_max          0.377723226
_refine_ls_number_restraints     1
_restr_U_rigid_details           'TLS restraint for methylammonium'
_refine_ls_number_constraints    1
_atom_site_constraints    
; Pb occupancy fixed to value from 10K refinement of d6-MAPbI3
;
_cell_length_a                   8.85571(9)
_cell_length_b                   12.60967(15)
_cell_length_c                   8.57488(11)
_cell_angle_alpha                90
_cell_angle_beta                 90
_cell_angle_gamma                90
_cell_volume                     957.54(2)
_space_group_crystal_system      orthorhombic
_symmetry_space_group_name_H-M   'P n ma'
_symmetry_space_group_name_Hall  '-P 2ac 2n'
_symmetry_Int_Tables_number      62
_cell_formula_units_Z            4
_exptl_crystal_density_diffrn    4.353 
_exptl_absorpt_coefficient_mu    0
_exptl_absorpt_correction_type   cylinder
_exptl_absorpt_process_details  
'Lobanov, 6th EPDIC, Abstract.P12-16, Aug.22-25, 1998'
loop_
_symmetry_equiv_pos_as_xyz
	 'x, y, z '
	 '-x, y+1/2, -z '
	 '-x+1/2, -y, z+1/2 '
	 '-x+1/2, y+1/2, z+1/2 '
	 'x, -y+1/2, z '
	 '-x, -y, -z '
	 'x+1/2, -y+1/2, -z+1/2 '
	 'x+1/2, y, -z+1/2 '
loop_
_atom_site_label
_atom_site_type_symbol
_atom_site_fract_x
_atom_site_fract_y
_atom_site_fract_z
_atom_site_occupancy
_atom_site_symmetry_multiplicity
_atom_site_adp_type
_atom_site_U_iso_or_equiv
Pb1 Pb 0.5 0 0 1   4 Biso 0
I1 I 0.0138(5) 0.25 -0.5510(4) 1   4 Biso 0
I2 I 0.3093(2) 0.0174(3) -0.3125(3) 1   8 Biso 0
N1 N -0.0602(5) 0.25 0.0267(6) 1   4 Biso 0
C2 C 0.0763(6) 0.25 -0.0553(6) 1   4 Biso 0
D1 D 0.1381(4) 0.1829(4) -0.0302(5) 1   8 Biso 0
D2 D 0.0569(6) 0.25 -0.1734(6) 1   4 Biso 0
D3 D -0.1259(3) 0.3109(4) 0.0054(6) 1   8 Biso 0
D4 D -0.0476(7) 0.25 0.1439(7) 1   4 Biso 0
loop_
_atom_site_aniso_label
_atom_site_aniso_U_11
_atom_site_aniso_U_22
_atom_site_aniso_U_33
_atom_site_aniso_U_12
_atom_site_aniso_U_13
_atom_site_aniso_U_23
Pb1 0.0103(10) 0.0085(10) 0.0168(11) 0 0 0.0014(13)
I1 0.016(2) 0.0003(14) 0.029(3) 0 0.003(2) 0
I2 0.0130(14) 0.038(2) 0.0140(13) -0.0009(15) -0.0131(10) 0.0029(16)
N1 0.0346(18) 0.049(3) 0.059(3) -0.007(3) 0.0084(9) 0.0032(9)
C2 0.0322(17) 0.021(2) 0.0456(19) 0.003(2) 0.0026(4) -0.0022(4)
D1 0.077(4) 0.081(4) 0.105(6) 0.043(4) 0.0015(5) -0.0028(9)
D2 0.071(4) 0.081(4) 0.0431(18) 0.002(4) 0.0066(13) -0.0100(17)
D3 0.045(2) 0.102(6) 0.102(6) 0.036(3) 0.0081(10) -0.0056(9)
D4 0.080(4) 0.116(6) 0.054(2) -0.006(5) 0.025(2) 0.011(3)
loop_
	_geom_bond_atom_site_label_1
	_geom_bond_atom_site_label_2
	_geom_bond_distance
	_geom_bond_site_symmetry_1
	_geom_bond_site_symmetry_2
	Pb1       I2        3.175(2) 1_555   1_555
	Pb1       I2        3.184(2) 1_555   3_555
	Pb1       I1        3.1850(4) 1_555   7_554
	I1        D4        2.672(7) 1_555   1_554
	I2        D3        2.785(6) 1_555   7_554
	I2        D1        3.175(6) 1_555   3_554
	I2        Pb1       3.184(2) 1_555   3_554
	N1        D3        0.980(5) 1_555   1_555
	N1        D4        1.012(8) 1_555   1_555
	N1        C2        1.399(7) 1_555   1_555
	C2        D2        1.026(7) 1_555   1_555
	C2        D1        1.030(5) 1_555   1_555
	D1        I2        3.175(6) 1_555   3_555
	D2        C2        1.026(7) 1_555   1_555
	D4        N1        1.012(8) 1_555   1_555
	D4        D1        2.377(7) 1_555   1_555
	D4        I1        2.672(7) 1_555   1_556
loop_
	_geom_angle_atom_site_label_1
	_geom_angle_atom_site_label_2
	_geom_angle_atom_site_label_3
	_geom_angle
	_geom_angle_site_symmetry_1
	_geom_angle_site_symmetry_2
	_geom_angle_site_symmetry_3
	I2        Pb1       I2         180.00000000(3)  6_655 1_555   1_555
	I2        Pb1       I2         91.53(2)  3_555 1_555   6_655
	I2        Pb1       I2         88.47(2)  3_555 1_555   1_555
	I1        Pb1       I2         88.18(10)  7_554 1_555   8_554
	I1        Pb1       I2         91.82(10)  7_554 1_555   3_555
	I1        Pb1       I2         86.11(9)  7_554 1_555   6_655
	I1        Pb1       I2         93.89(9)  7_554 1_555   1_555
	Pb1       I1        Pb1        163.60(12)  4_554 1_555   3_554
	D3        N1        D3         103.1(6)  5_555 1_555   1_555
	D4        N1        D3         104.5(5)  1_555 1_555   5_555
	C2        N1        D4         113.9(5)  1_555 1_555   1_555
	C2        N1        D3         114.8(4)  1_555 1_555   5_555
	D1        C2        D2         107.2(5)  1_555 1_555   1_555
	D1        C2        D1         110.4(7)  5_555 1_555   1_555
	N1        C2        D2         110.6(6)  1_555 1_555   1_555
	D4        C2        D2         137.7(6)  1_555 1_555   1_555
	I2        D3        N1         147.3(4)  7_454 1_555   1_555
	I1        D4        N1         174.6(3)  1_556 1_555   1_555

data_d6_MAPbI3_130K_p_01
_diffrn_radiation_wavelength     1.066
# 1 Angstrom bandwith with centre wavelengths of 1.066 Angstrom 
loop_
_refln_index_h
_refln_index_k
_refln_index_l
_refln_d_spacing
_refln_F_squared_calc
_refln_F_squared_meas 
   0   0   2     4.28744  1608.54204  1616.73993 
   0   0   4     2.14372   722.36763   720.43174 
   0   0   6     1.42915   895.17462   902.64657 
   0   0   8     1.07186    24.29283    24.11459 
   0   0  10     0.85749    35.89018    35.35306 
   0   0  12     0.71457    16.07392    16.01564 
   0   0  14     0.61249     0.17430     0.17502 
   0   1   3     2.78757    13.06114    13.32648 
   0   1   5     1.69933     0.00035     0.00035 
   0   1   7     1.21924    10.15613     9.97007 
   0   1   9     0.95006    90.10876    89.12010 
   0   1  11     0.77805     4.31977     4.42943 
   0   1  13     0.65871     4.23444     4.29761 
   0   1  15     0.57107     0.76180     0.77216 
   0   2   2     3.54536  1488.72207  1523.84671 
   0   2   4     2.02961    16.20411    15.86053 
   0   2   6     1.39379    34.11302    33.42067 
   0   2   8     1.05670    23.08338    23.05189 
   0   2  10     0.84967   637.34073   643.96133 
   0   2  12     0.71003    91.24944    92.54408 
   0   2  14     0.60962     2.87775     2.88506 
   0   3   1     3.77419    16.31299    15.90148 
   0   3   3     2.36357    23.36471    24.62415 
   0   3   5     1.58789     4.91738     4.83888 
   0   3   7     1.17605    19.81464    19.37136 
   0   3   9     0.92919    24.63284    24.86507 
   0   3  11     0.76646    16.39381    16.62967 
   0   3  13     0.65163     1.26921     1.27240 
   0   3  15     0.56644     3.59920     3.59511 
   0   4   0     3.15242  2744.04017  2754.23683 
   0   4   2     2.53978   474.35308   462.18268 
   0   4   4     1.77268   241.91900   241.50654 
   0   4   6     1.30163   770.89774   793.74409 
   0   4   8     1.01480    74.29206    75.08842 
   0   4  10     0.82742    45.24482    46.47456 
   0   4  12     0.69689    30.32536    30.02870 
   0   4  14     0.60125     0.01012     0.01016 
   0   5   1     2.41946    31.14660    30.83051 
   0   5   3     1.89107   187.13689   198.35942 
   0   5   5     1.41814   122.24512   120.01860 
   0   5   7     1.10187     2.55660     2.64485 
   0   5   9     0.89128   197.68292   210.06770 
   0   5  11     0.74477     0.46949     0.47257 
   0   5  13     0.63814     5.87865     5.89633 
   0   5  15     0.55751     8.72465     8.63828 
   0   6   0     2.10161     4.02924     4.10644 
   0   6   2     1.88709    30.33470    32.12626 
   0   6   4     1.50073   385.38051   382.96226 
   0   6   6     1.18179   335.97053   323.12873 
   0   6   8     0.95484   140.70313   141.00426 
   0   6  10     0.79394   496.98921   495.37482 
   0   6  12     0.67654    98.42196   100.22822 
   0   6  14     0.58803     7.66359     7.70874 
   0   7   1     1.76290    96.39513    99.90458 
   0   7   3     1.52398    50.38884    52.72878 
   0   7   5     1.24209    44.88546    44.46717 
   0   7   7     1.01296   125.17266   125.77108 
   0   7   9     0.84222     0.84059     0.84836 
   0   7  11     0.71542    21.12163    20.99630 
   0   7  13     0.61939     0.07100     0.07128 
   0   8   0     1.57621   701.56524   716.80323 
   0   8   2     1.47940    74.10963    73.76904 
   0   8   4     1.26989    41.24870    43.68128 
   0   8   6     1.05874   219.29783   218.18782 
   0   8   8     0.88634    30.77158    30.59197 
   0   8  10     0.75324    17.39787    17.61142 
   0   8  12     0.65082    27.36635    27.46044 
   0   8  14     0.57090     2.97850     3.01964 
   0   9   1     1.38274    58.45011    57.26683 
   0   9   3     1.25806   127.83899   138.90349 
   0   9   5     1.08502   119.03679   122.11065 
   0   9   7     0.92221     7.36900     7.19740 
   0   9   9     0.78786   154.45322   154.88886 
   0   9  11     0.68120     0.23003     0.23132 
   0   9  13     0.59678     5.67919     5.68987 
   0  10   0     1.26097     9.04741     9.74018 
   0  10   2     1.20973     0.03252     0.03256 
   0  10   4     1.08688   119.23370   123.87424 
   0  10   6     0.94554   227.01218   219.51179 
   0  10   8     0.81668   206.85656   208.45936 
   0  10  10     0.70907   287.45158   290.16118 
   0  10  12     0.62169    98.02415    99.52147 
   0  11   1     1.13623    58.51987    59.44991 
   0  11   3     1.06396     0.59974     0.58554 
   0  11   5     0.95303     3.57235     3.55633 
   0  11   7     0.83700    77.87149    80.67286 
   0  11   9     0.73272     6.14393     6.06774 
   0  11  11     0.64461     8.75944     8.85789 
   0  11  13     0.57172     0.00701     0.00710 
   0  12   0     1.05081   814.47132   819.43727 
   0  12   2     1.02060   725.08692   722.32136 
   0  12   4     0.94355   283.05354   275.03454 
   0  12   6     0.84659   144.89548   142.89183 
   0  12   8     0.75036     0.22616     0.23346 
   0  12  10     0.66436     5.07967     5.04493 
   0  12  12     0.59089    22.29818    22.27855 
   0  13   1     0.96383    46.60917    46.59228 
   0  13   3     0.91853    31.17744    30.55877 
   0  13   5     0.84429    43.54588    43.37118 
   0  13   7     0.76045     7.19026     7.33684 
   0  13   9     0.67971    68.14083    68.95091 
   0  13  11     0.60763     0.50467     0.50937 
   0  14   0     0.90069    74.38957    76.53487 
   0  14   2     0.88145    28.12315    28.12571 
   0  14   4     0.83038    15.25841    15.34670 
   0  14   6     0.76199   124.44247   125.84532 
   0  14   8     0.68956   228.39674   227.87014 
   0  14  10     0.62105   163.79417   165.65716 
   0  14  12     0.55980    86.14974    87.03475 
   0  15   1     0.83663    27.43014    28.43263 
   0  15   3     0.80649     0.15430     0.15269 
   0  15   5     0.75484     2.11885     2.19845 
   0  15   7     0.69313    42.72405    42.52891 
   0  15   9     0.63036     4.71492     4.72244 
   0  15  11     0.57160     1.01583     1.02921 
   0  16   0     0.78810   436.94773   437.56943 
   0  16   2     0.77512   654.04263   657.78390 
   0  16   4     0.73970   232.80324   232.10488 
   0  16   6     0.69013    54.70971    54.48394 
   0  16   8     0.63494     7.55290     7.57290 
   0  16  10     0.58025     0.85998     0.86563 
   0  17   1     0.73899     7.49672     7.45620 
   0  17   3     0.71796    24.62225    24.47863 
   0  17   5     0.68080    38.36475    38.68803 
   0  17   7     0.63449     0.30783     0.30904 
   0  17   9     0.58529    26.13615    26.30350 
   0  18   0     0.70054    20.82466    20.86888 
   0  18   2     0.69137     0.07323     0.07280 
   0  18   4     0.66588    28.69461    28.60745 
   0  18   6     0.62903   111.07918   110.75509 
   0  18   8     0.58640   214.71871   216.82748 
   0  19   1     0.66169    12.21744    12.42072 
   0  19   3     0.64647     6.92921     6.99251 
   0  19   5     0.61894    10.14745    10.19358 
   0  19   7     0.58353    24.05672    24.05111 
   0  20   0     0.63048   217.42495   217.83836 
   0  20   2     0.62378   398.74191   403.83501 
   0  20   4     0.60487   138.07298   139.28875 
   0  20   6     0.57684    20.93711    21.10477 
   0  21   1     0.59899     0.05333     0.05357 
   0  21   3     0.58763    23.62242    23.76704 
   0  21   5     0.56673    35.12860    34.99842 
   0  22   0     0.57317     8.27800     8.36236 
   0  22   2     0.56811     0.37779     0.38107 
   0  22   4     0.55372    26.81570    26.90784 
   1   0   2     3.85896    32.23024    34.37821 
   1   0   3     2.72012    35.75927    35.10844 
   1   0   4     2.08354   636.79001   650.32835 
   1   0   5     1.68369   127.20072   129.31010 
   1   0   6     1.41089     0.95138     0.94041 
   1   0   7     1.21343     0.44262     0.43627 
   1   0   8     1.06409    66.38548    64.78381 
   1   0   9     0.94730   206.23661   199.60190 
   1   0  10     0.85350    70.99434    71.26675 
   1   0  11     0.77653     9.16426     9.30145 
   1   0  12     0.71226    77.23589    78.28425 
   1   0  13     0.65778    70.12541    70.96417 
   1   0  14     0.61103    25.79805    25.86751 
   1   0  15     0.57047    29.36777    29.76945 
   1   1   2     3.69003   131.07198   124.69823 
   1   1   3     2.65895    18.28639    18.34081 
   1   1   4     2.05567   101.98720   102.01334 
   1   1   5     1.66888    42.27164    43.09788 
   1   1   6     1.40214   348.23092   347.83745 
   1   1   7     1.20785    61.55457    61.65720 
   1   1   8     1.06032     0.40650     0.40153 
   1   1   9     0.94464    35.80969    34.72432 
   1   1  10     0.85155   110.99216   112.13877 
   1   1  11     0.77506     1.32107     1.32815 
   1   1  12     0.71112     6.16065     6.23298 
   1   1  13     0.65689     1.22875     1.23256 
   1   1  14     0.61032    15.29353    15.37173 
   1   1  15     0.56989     0.53057     0.53666 
   1   2   1     4.40618  5327.72075  5328.21348 
   1   2   2     3.29139  1141.52465  1073.13883 
   1   2   3     2.49759  1307.78817  1332.30638 
   1   2   4     1.97832    47.56732    45.67004 
   1   2   5     1.62669  1106.16625  1124.10437 
   1   2   6     1.37684   609.75161   598.30267 
   1   2   7     1.19156  1060.76309  1045.90695 
   1   2   8     1.04925    88.10642    88.18412 
   1   2   9     0.93678   193.46030   190.29355 
   1   2  10     0.84578    70.41338    69.60823 
   1   2  11     0.77071    78.24483    80.64689 
   1   2  12     0.70776   136.73307   135.64199 
   1   2  13     0.65423   203.53905   203.38531 
   1   2  14     0.60818    54.42706    54.68160 
   1   2  15     0.56815    37.82553    38.15731 
   1   3   1     3.47202     1.15270     1.12352 
   1   3   2     2.84263    38.62685    36.52913 
   1   3   3     2.28363   147.22650   149.00319 
   1   3   4     1.86678    85.79565    85.66828 
   1   3   5     1.56296     6.26129     6.17100 
   1   3   6     1.33755   160.87002   158.08361 
   1   3   7     1.16582    82.52905    81.74728 
   1   3   8     1.03155     0.79374     0.77875 
   1   3   9     0.92412    40.71055    39.78666 
   1   3  10     0.83643    77.80457    80.61998 
   1   3  11     0.76361    17.72634    17.93209 
   1   3  12     0.70225    25.17388    25.22319 
   1   3  13     0.64987    11.06549    11.13524 
   1   3  14     0.60468     9.38641     9.46798 
   1   3  15     0.56529     2.01036     2.02044 
   1   4   1     2.80631    74.81702    77.05068 
   1   4   2     2.44136     0.19569     0.20206 
   1   4   3     2.05943  1170.98033  1178.25580 
   1   4   4     1.73820   476.03596   481.89471 
   1   4   5     1.48514     6.36214     6.50238 
   1   4   6     1.28780    23.33370    24.49212 
   1   4   7     1.13243    72.16407    72.43530 
   1   4   8     1.00821    38.34645    38.01639 
   1   4   9     0.90722   416.08084   444.06779 
   1   4  10     0.82384    78.46693    79.47868 
   1   4  11     0.75399    25.99340    26.63282 
   1   4  12     0.69475   117.96439   116.91406 
   1   4  13     0.64392   124.58258   126.33901 
   1   4  14     0.59987    33.01435    33.10438 
   1   4  15     0.56135    58.26568    59.29024 
   1   5   1     2.33393    72.26411    70.32927 
   1   5   2     2.11109    72.90605    70.08118 
   1   5   3     1.84937     7.57533     7.55852 
   1   5   4     1.60627     0.00230     0.00226 
   1   5   5     1.40030    98.19926    98.48420 
   1   5   6     1.23130   164.37757   162.13826 
   1   5   7     1.09344     0.02697     0.02812 
   1   5   8     0.98040     0.58312     0.61636 
   1   5   9     0.88680     1.09625     1.09019 
   1   5  10     0.80845   121.87745   121.24343 
   1   5  11     0.74215    20.08822    19.98405 
   1   5  12     0.68545     0.96535     0.96034 
   1   5  13     0.63649    29.06872    29.23813 
   1   5  14     0.59385    20.20396    20.23960 
   1   5  15     0.55641     5.22467     5.18659 
   1   6   1     1.98905   450.27908   426.31220 
   1   6   2     1.84565   287.74185   283.83041 
   1   6   3     1.66306    25.76963    25.78091 
   1   6   4     1.47963   183.19801   182.59157 
   1   6   5     1.31401   207.92769   206.60691 
   1   6   6     1.17140   111.24987   106.68182 
   1   6   7     1.05085   459.98135   462.80521 
   1   6   8     0.94934    12.04448    11.86478 
   1   6   9     0.86362   158.98304   156.90343 
   1   6  10     0.79077    59.38061    58.63175 
   1   6  11     0.72840    96.45028    97.15979 
   1   6  12     0.67457    58.79201    59.55102 
   1   6  13     0.62775   160.29521   159.97048 
   1   6  14     0.58674    25.81825    26.05108 
   1   7   1     1.72898     0.15457     0.15463 
   1   7   2     1.63230     7.74634     7.81831 
   1   7   3     1.50190   219.16909   217.24096 
   1   7   4     1.36269    62.38511    62.71974 
   1   7   5     1.23005    93.01146    91.07235 
   1   7   6     1.11075    35.04889    36.52995 
   1   7   7     1.00640    42.35631    41.94067 
   1   7   8     0.91619     1.58938     1.57311 
   1   7   9     0.83843    21.07489    21.49489 
   1   7  10     0.77130    34.81683    35.80399 
   1   7  11     0.71310    57.18213    57.81481 
   1   7  12     0.66236    47.81143    48.51442 
   1   7  13     0.61788    32.30102    32.29287 
   1   7  14     0.57865     6.65477     6.70601 
   1   8   1     1.52702   279.65340   289.94698 
   1   8   2     1.45918     5.39356     5.44551 
   1   8   3     1.36379  1369.52702  1373.05147 
   1   8   4     1.25703    81.33961    87.69037 
   1   8   5     1.15067   177.12181   171.22429 
   1   8   6     1.05126    21.47141    21.59636 
   1   8   7     0.96151   157.29837   159.28924 
   1   8   8     0.88193     2.98116     2.97415 
   1   8   9     0.81194   285.05609   281.06493 
   1   8  10     0.75053    20.97218    21.62064 
   1   8  11     0.69658    38.72469    38.36269 
   1   8  12     0.64907    43.11513    43.40598 
   1   8  13     0.60704    88.02987    88.81174 
   1   8  14     0.56972     6.98309     7.05925 
   1   9   1     1.36619    31.80447    31.53444 
   1   9   2     1.31696   146.83345   146.78105 
   1   9   3     1.24556    67.72065    68.49665 
   1   9   4     1.16265    11.23039    11.23877 
   1   9   5     1.07697   109.86129   109.10596 
   1   9   6     0.99416   170.55240   180.08731 
   1   9   7     0.91725     7.37845     7.26117 
   1   9   8     0.84740     4.23761     4.18036 
   1   9   9     0.78476     1.13967     1.13525 
   1   9  10     0.72890    66.59695    66.91895 
   1   9  11     0.67919    38.46857    38.76047 
   1   9  12     0.63492     0.24232     0.24296 
   1   9  13     0.59543    42.76876    42.63681 
   1   9  14     0.56009    18.70326    18.91979 
   1  10   1     1.23535   563.87346   563.62711 
   1  10   2     1.19860    89.81360    88.03877 
   1  10   3     1.14402   211.95867   214.61565 
   1  10   4     1.07879    11.28182    11.07534 
   1  10   5     1.00929   317.81054   315.84651 
   1  10   6     0.94019    40.83538    39.15462 
   1  10   7     0.87435   350.29742   347.88346 
   1  10   8     0.81323    10.19347    10.08434 
   1  10   9     0.75738   190.01000   194.79227 
   1  10  10     0.70681    14.86592    14.66956 
   1  10  11     0.66121   131.43073   133.73687 
   1  10  12     0.62016     9.16810     9.18080 
   1  10  13     0.58320   111.25510   111.17250 
   1  11   1     1.12699    33.28491    34.83098 
   1  11   2     1.09887    54.88314    56.85628 
   1  11   3     1.05636   112.03916   111.75173 
   1  11   4     1.00436   218.37066   216.88028 
   1  11   5     0.94756    85.05486    82.48131 
   1  11   6     0.88969    65.61769    67.63972 
   1  11   7     0.83329    33.75726    34.66247 
   1  11   8     0.77988     3.18182     3.23045 
   1  11   9     0.73023    19.84454    19.73788 
   1  11  10     0.68459     7.44296     7.40281 
   1  11  11     0.64291    43.49667    43.67739 
   1  11  12     0.60499    49.80419    50.23483 
   1  11  13     0.57053    30.66474    31.08668 
   1  12   1     1.03584    49.72309    47.48452 
   1  12   2     1.01389    12.54325    12.67080 
   1  12   3     0.98021   272.07147   287.47535 
   1  12   4     0.93824    55.53179    54.00571 
   1  12   5     0.89144    96.43913   102.54854 
   1  12   6     0.84275    11.25289    11.32591 
   1  12   7     0.79435    97.49101    96.83103 
   1  12   8     0.74769     4.15623     4.30502 
   1  12   9     0.70360   133.02089   132.50725 
   1  12  10     0.66250     3.94235     3.99820 
   1  12  11     0.62451    44.99381    45.67461 
   1  12  12     0.58958     4.42485     4.43828 
   1  12  13     0.55755    53.68043    53.13126 
   1  13   1     0.95817     0.90820     0.91053 
   1  13   2     0.94071   199.15194   191.17553 
   1  13   3     0.91362    72.99972    73.35186 
   1  13   4     0.87935    93.29086    93.82239 
   1  13   5     0.84048    75.46001    76.26874 
   1  13   6     0.79930   194.55202   188.88481 
   1  13   7     0.75766     1.88592     1.93358 
   1  13   8     0.71685    20.84479    20.68856 
   1  13   9     0.67772     0.61108     0.61708 
   1  13  10     0.64076    21.93231    22.38692 
   1  13  11     0.60620    31.27182    31.39184 
   1  13  12     0.57410     0.72306     0.73166 
   1  14   1     0.89122   546.22241   580.24974 
   1  14   2     0.87712    30.77631    30.70641 
   1  14   3     0.85504   330.61193   329.72734 
   1  14   4     0.82675    26.79217    27.34699 
   1  14   5     0.79419   357.52586   355.72851 
   1  14   6     0.75918    20.15821    20.73092 
   1  14   7     0.72323   282.17330   284.59924 
   1  14   8     0.68748    11.42046    11.31292 
   1  14   9     0.65274   200.40950   201.11791 
   1  14  10     0.61953     0.39967     0.40090 
   1  14  11     0.58813   149.60734   150.46473 
   1  14  12     0.55868     0.04909     0.04882 
   1  15   1     0.83293    24.09357    24.71390 
   1  15   2     0.82138    67.96095    67.93782 
   1  15   3     0.80316    41.07798    40.08617 
   1  15   4     0.77958   226.12044   230.19328 
   1  15   5     0.75211    28.43461    28.73387 
   1  15   6     0.72217    71.89186    72.21132 
   1  15   7     0.69102    16.43654    16.34179 
   1  15   8     0.65964     6.73264     6.81748 
   1  15   9     0.62877    11.37966    11.34672 
   1  15  10     0.59892     2.64356     2.65656 
   1  15  11     0.57041    17.41110    17.64753 
   1  16   1     0.78173   189.63391   191.93555 
   1  16   2     0.77217    21.72231    22.22980 
   1  16   3     0.75697   209.79823   215.47892 
   1  16   4     0.73713    13.14258    13.24444 
   1  16   5     0.71378   140.18658   140.68678 
   1  16   6     0.68804    25.37192    25.17357 
   1  16   7     0.66094    77.60175    78.93621 
   1  16   8     0.63332     1.74335     1.75352 
   1  16   9     0.60585    61.48772    61.72994 
   1  16  10     0.57901     0.00350     0.00352 
   1  17   1     0.73643     0.61981     0.62813 
   1  17   2     0.72841   129.78377   130.73282 
   1  17   3     0.71562    20.47700    20.35547 
   1  17   4     0.69878   120.35256   119.77520 
   1  17   5     0.67879    27.51171    27.64017 
   1  17   6     0.65654   139.71802   140.00544 
   1  17   7     0.63287     0.07692     0.07711 
   1  17   8     0.60850    22.92751    22.95695 
   1  17   9     0.58401     0.39520     0.39556 
   1  17  10     0.55986     5.24128     5.29699 
   1  18   1     0.69605   146.83274   145.27519 
   1  18   2     0.68927     3.19929     3.19222 
   1  18   3     0.67840   127.31944   127.97274 
   1  18   4     0.66401    28.41807    28.23144 
   1  18   5     0.64679   213.83673   216.10970 
   1  18   6     0.62745     2.43996     2.44193 
   1  18   7     0.60669   206.49679   207.84519 
   1  18   8     0.58512     3.86324     3.88287 
   1  18   9     0.56325   182.52246   185.21968 
   1  19   1     0.65985     3.65621     3.70239 
   1  19   2     0.65406    59.89750    59.84408 
   1  19   3     0.64475    10.77307    10.88372 
   1  19   4     0.63236   164.59266   164.68578 
   1  19   5     0.61743     4.13978     4.14700 
   1  19   6     0.60054    69.19506    69.41339 
   1  19   7     0.58227     3.49162     3.46135 
   1  19   8     0.56312     7.38233     7.49277 
   1  20   1     0.62721   339.73578   341.07648 
   1  20   2     0.62223    11.56186    11.71252 
   1  20   3     0.61420   234.16659   235.15593 
   1  20   4     0.60346     1.23388     1.24626 
   1  20   5     0.59044   144.47052   144.46041 
   1  20   6     0.57562    13.65297    13.69114 
   1  20   7     0.55947    51.98088    52.34546 
   1  21   1     0.59763     0.17449     0.17523 
   1  21   2     0.59332    88.40974    88.68371 
   1  21   3     0.58634     2.63378     2.65963 
   1  21   4     0.57698   135.07097   136.04635 
   1  21   5     0.56557     4.74334     4.75586 
   1  22   1     0.57070    36.16915    36.67213 
   1  22   2     0.56695     0.47224     0.47030 
   1  22   3     0.56085    53.72113    54.50819 
   2   0   0     4.42786   712.73950   691.65921 
   2   0   1     3.93429    54.50355    53.13258 
   2   0   2     3.08012  1068.35416  1082.28987 
   2   0   3     2.40141   565.86611   553.18642 
   2   0   4     1.92948   155.73918   164.89491 
   2   0   5     1.59921   250.98197   247.77960 
   2   0   6     1.36006   133.61475   134.98401 
   2   0   7     1.18063    35.45395    34.40498 
   2   0   8     1.04177   161.26007   153.18785 
   2   0   9     0.93144   168.52780   169.33699 
   2   0  10     0.84185    23.58717    23.82827 
   2   0  11     0.76773     2.34438     2.40993 
   2   0  12     0.70545    45.40887    44.73335 
   2   0  13     0.65241     8.02657     8.05286 
   2   0  14     0.60671    70.53974    71.01219 
   2   0  15     0.56695    21.83735    21.74738 
   2   1   0     4.17777     1.77203     1.85627 
   2   1   1     3.75573    30.48875    30.08335 
   2   1   2     2.99215    53.31358    52.70864 
   2   1   3     2.35902   215.87469   226.43770 
   2   1   4     1.90728    68.58127    71.46672 
   2   1   5     1.58651   106.07005   105.04628 
   2   1   6     1.35222   132.47015   135.06572 
   2   1   7     1.17549    54.21631    53.01757 
   2   1   8     1.03823   235.42042   225.63565 
   2   1   9     0.92891    93.10825    93.62366 
   2   1  10     0.83998    35.15086    35.53013 
   2   1  11     0.76631     6.07968     6.16019 
   2   1  12     0.70434     0.01550     0.01538 
   2   1  13     0.65154     6.58838     6.60479 
   2   1  14     0.60601     0.25423     0.25517 
   2   1  15     0.56638     0.84090     0.84047 
   2   2   0     3.62353   957.64461   992.16110 
   2   2   1     3.33775  1239.69248  1212.99614 
   2   2   2     2.76752   283.68183   292.05844 
   2   2   3     2.24414   357.78500   346.04761 
   2   2   4     1.84502   334.83028   329.57384 
   2   2   5     1.55012    34.31650    34.59030 
   2   2   6     1.32948     0.00136     0.00132 
   2   2   7     1.16046   871.22833   873.75817 
   2   2   8     1.02783  1438.93456  1429.09712 
   2   2   9     0.92144     5.79158     5.64598 
   2   2  10     0.83444   212.01727   217.90992 
   2   2  11     0.76210     3.49540     3.53372 
   2   2  12     0.70107   204.63396   205.87030 
   2   2  13     0.64894    24.91595    25.08483 
   2   2  14     0.60392   198.53542   199.95138 
   2   2  15     0.56467    44.02172    44.48527 
   2   3   0     3.04845     5.53422     5.66535 
   2   3   1     2.87233     2.56400     2.61613 
   2   3   2     2.48446   132.18401   131.01626 
   2   3   3     2.08510   261.43168   268.25799 
   2   3   4     1.75355    43.76400    43.97816 
   2   3   5     1.49468   128.03922   129.88360 
   2   3   6     1.29400    19.47883    19.64684 
   2   3   7     1.13665     2.84063     2.88602 
   2   3   8     1.01118   303.39515   302.97858 
   2   3   9     0.90938   185.15987   196.06707 
   2   3  10     0.82545     3.09791     3.12942 
   2   3  11     0.75523     0.40123     0.41713 
   2   3  12     0.69572     0.46131     0.45557 
   2   3  13     0.64469    10.19521    10.30451 
   2   3  14     0.60049     7.40322     7.42710 
   2   3  15     0.56186     1.28213     1.30724 
   2   4   0     2.56806  1267.12147  1243.60764 
   2   4   1     2.46010    16.10398    15.88505 
   2   4   2     2.20309  1929.31021  1965.52485 
   2   4   3     1.91029   307.39521   315.85463 
   2   4   4     1.64569   342.79023   341.38431 
   2   4   5     1.42619    77.95587    77.28789 
   2   4   6     1.24879   227.76389   235.51424 
   2   4   7     1.10564     0.43925     0.45930 
   2   4   8     0.98916   244.58282   251.07952 
   2   4   9     0.89327   152.10089   158.22906 
   2   4  10     0.81334    24.18354    23.92472 
   2   4  11     0.74593     7.12369     7.23153 
   2   4  12     0.68842    76.82496    76.38293 
   2   4  13     0.63887    13.94995    14.04234 
   2   4  14     0.59578   124.95521   124.69330 
   2   4  15     0.55800    30.76237    30.40857 
   2   5   0     2.19141    36.93424    38.88958 
   2   5   1     2.12318    88.09088    88.14108 
   2   5   2     1.95130     4.28918     4.38471 
   2   5   3     1.73910    71.97876    72.94450 
   2   5   4     1.53242    14.66204    14.81482 
   2   5   5     1.35056    52.34386    52.86821 
   2   5   6     1.19708    70.23731    68.72005 
   2   5   7     1.06926   114.33815   112.67438 
   2   5   8     0.96285    17.90872    17.96125 
   2   5   9     0.87375     9.91405     9.87216 
   2   5  10     0.79853    34.94917    33.92728 
   2   5  11     0.73445    19.90020    19.83237 
   2   5  12     0.67937     0.15583     0.15728 
   2   5  13     0.63161     2.89074     2.89690 
   2   5  14     0.58988     4.17757     4.18797 
   2   6   0     1.89861   569.81003   596.43999 
   2   6   1     1.85371   386.27129   382.16617 
   2   6   2     1.73601    93.58750    94.70550 
   2   6   3     1.58150     4.76941     4.81637 
   2   6   4     1.42131   208.71138   204.84505 
   2   6   5     1.27265    43.29157    45.44338 
   2   6   6     1.14182    26.02466    26.13972 
   2   6   7     1.02933   200.54794   198.44745 
   2   6   8     0.93339  1098.96142  1086.53872 
   2   6   9     0.85156    23.37128    23.61225 
   2   6  10     0.78148   250.74927   253.84065 
   2   6  11     0.72112     0.03605     0.03613 
   2   6  12     0.66877   181.84880   182.23632 
   2   6  13     0.62307    12.37424    12.51611 
   2   6  14     0.58291   159.29904   159.00301 
   2   7   0     1.66858    42.58898    43.39096 
   2   7   1     1.63786    54.19693    54.35774 
   2   7   2     1.55497    91.11127    92.72304 
   2   7   3     1.44101   160.65959   164.31153 
   2   7   4     1.31673     4.48204     4.47404 
   2   7   5     1.19593    99.72824    97.60247 
   2   7   6     1.08543    12.89122    13.27325 
   2   7   7     0.98745     7.77000     7.98182 
   2   7   8     0.90182   194.85827   199.02022 
   2   7   9     0.82738   170.69307   175.27606 
   2   7  10     0.76267     2.95219     2.98576 
   2   7  11     0.70626     8.80692     8.67370 
   2   7  12     0.65687     0.97849     0.98136 
   2   7  13     0.61342    12.15601    12.16661 
   2   7  14     0.57498    13.75971    13.77577 
   2   8   0     1.48493  1312.24015  1340.83562 
   2   8   1     1.46315     0.56980     0.58313 
   2   8   2     1.40316  1975.56967  1971.19050 
   2   8   3     1.31772    36.25063    36.39606 
   2   8   4     1.22068   572.13934   562.32594 
   2   8   5     1.12259     3.23873     3.39269 
   2   8   6     1.02972   217.70000   215.09511 
   2   8   7     0.94495     3.04426     2.94917 
   2   8   8     0.86910   126.56326   124.99296 
   2   8   9     0.80189    29.01540    28.16978 
   2   8  10     0.74257     0.20041     0.19915 
   2   8  11     0.69021     3.34929     3.33446 
   2   8  12     0.64390    50.34381    51.05438 
   2   8  13     0.60281     6.82572     6.90844 
   2   8  14     0.56622    89.93753    89.99660 
   2   9   0     1.33580     7.16078     7.04753 
   2   9   1     1.31988    92.78884    93.31930 
   2   9   2     1.27533    37.76761    38.82553 
   2   9   3     1.21016    12.53252    12.51395 
   2   9   4     1.13371     0.08151     0.08205 
   2   9   5     1.05384    26.74209    26.44686 
   2   9   6     0.97588    55.82851    57.93439 
   2   9   7     0.90283   133.41688   136.22829 
   2   9   8     0.83600     0.36116     0.37357 
   2   9   9     0.77567     1.07241     1.08277 
   2   9  10     0.72160    40.58015    40.73415 
   2   9  11     0.67328    20.86725    20.98013 
   2   9  12     0.63008     0.21866     0.21868 
   2   9  13     0.59143     0.73951     0.74027 
   2   9  14     0.55675     9.48854     9.42577 
   2  10   0     1.21275   255.40901   252.08323 
   2  10   1     1.20080   109.57855   106.72002 
   2  10   2     1.16696     0.03179     0.03121 
   2  10   3     1.11641    22.89022    24.09563 
   2  10   4     1.05555    83.77157    83.19559 
   2  10   5     0.99018     0.10177     0.10477 
   2  10   6     0.92469   109.50463   106.64426 
   2  10   7     0.86184    76.22277    76.66673 
   2  10   8     0.80313   671.36652   655.21048 
   2  10   9     0.74921     1.92987     2.00710 
   2  10  10     0.70015   294.15498   294.10327 
   2  10  11     0.65575     0.61557     0.61842 
   2  10  12     0.61565   149.21539   151.03660 
   2  10  13     0.57944     3.56081     3.57404 
   2  11   0     1.10975   127.06316   131.76483 
   2  11   1     1.10057    52.06828    53.75821 
   2  11   2     1.07434     5.02696     5.02690 
   2  11   3     1.03451   101.84935    98.31326 
   2  11   4     0.98552     0.12679     0.13162 
   2  11   5     0.93170    92.00914    92.24019 
   2  11   6     0.87652     7.82485     7.78193 
   2  11   7     0.82244     5.63162     5.67077 
   2  11   8     0.77097   153.61454   158.18721 
   2  11   9     0.72289   101.38298   102.08688 
   2  11  10     0.67853     0.43635     0.43838 
   2  11  11     0.63789    11.99735    12.01601 
   2  11  12     0.60080     0.02587     0.02595 
   2  11  13     0.56701    12.52380    12.47309 
   2  12   0     1.02241   996.01253   969.03882 
   2  12   1     1.01522    14.98582    15.12738 
   2  12   2     0.99452  1382.03855  1463.17350 
   2  12   3     0.96268    66.04741    66.30258 
   2  12   4     0.92283   551.63091   539.68822 
   2  12   5     0.87819    45.57157    45.73918 
   2  12   6     0.83153   168.82476   171.10204 
   2  12   7     0.78494    13.37886    13.34304 
   2  12   8     0.73982    43.21826    43.11118 
   2  12   9     0.69703     6.06188     6.00211 
   2  12  10     0.65701    10.00838    10.05093 
   2  12  11     0.61990     0.01611     0.01613 
   2  12  12     0.58570    30.06937    30.32188 
   2  12  13     0.55427     1.39793     1.38841 
   2  13   0     0.94751     1.22459     1.18705 
   2  13   1     0.94177    72.71908    70.25032 
   2  13   2     0.92518    79.23179    76.85951 
   2  13   3     0.89938    17.95238    18.57608 
   2  13   4     0.86663     0.08790     0.08708 
   2  13   5     0.82935    41.75066    42.60415 
   2  13   6     0.78971    57.70217    57.20419 
   2  13   7     0.74947   128.64167   133.63804 
   2  13   8     0.70990     0.00411     0.00416 
   2  13   9     0.67184     1.17105     1.17767 
   2  13  10     0.63578    35.89830    36.09930 
   2  13  11     0.60198    10.47029    10.52736 
   2  13  12     0.57052     1.93811     1.96475 
   2  14   0     0.88262    22.17033    22.01737
