Repository: rowlesmr/pdCIFplotter

========

Overview
========

.. start-badges

.. list-table::
    :stub-columns: 1

    * - docs
      - |docs|
    * - tests
      - | |requires|
        |
    * - package
      - | |version| |wheel| |supported-versions| |supported-implementations|
        | |commits-since|
.. |docs| image:: https://readthedocs.org/projects/pdCIFplotter/badge/?style=flat
    :target: https://pdCIFplotter.readthedocs.io/
    :alt: Documentation Status

.. |requires| image:: https://requires.io/github/rowlesmr/pdCIFplotter/requirements.svg?branch=master
    :alt: Requirements Status
    :target: https://requires.io/github/rowlesmr/pdCIFplotter/requirements/?branch=master

.. |version| image:: https://img.shields.io/pypi/v/pdCIFplotter.svg
    :alt: PyPI Package latest release
    :target: https://pypi.org/project/pdCIFplotter

.. |wheel| image:: https://img.shields.io/pypi/wheel/pdCIFplotter.svg
    :alt: PyPI Wheel
    :target: https://pypi.org/project/pdCIFplotter

.. |supported-versions| image:: https://img.shields.io/pypi/pyversions/pdCIFplotter.svg
    :alt: Supported versions
    :target: https://pypi.org/project/pdCIFplotter

.. |supported-implementations| image:: https://img.shields.io/pypi/implementation/pdCIFplotter.svg
    :alt: Supported implementations
    :target: https://pypi.org/project/pdCIFplotter

.. |commits-since| image:: https://img.shields.io/github/commits-since/rowlesmr/pdCIFplotter/v0.1.2.svg
    :alt: Commits since latest release
    :target: https://github.com/rowlesmr/pdCIFplotter/compare/v0.1.2...master



.. end-badges

A program for the visualisation of diffraction data in pdCIF format.

Crystallographic Information Framework (CIF; https://www.iucr.org/resources/cif) files are a way of storing
crystallographic information in a standard human- and machine-readable format. This particular program is focussed
on visualising powder diffraction data stored in CIF format, and, in particular, serial or in situ/operando data.

* Free software: Apache Software License 2.0

Quick usage
===========

To run pdCIFplotter as a standalone program::

    pdcifplotter


When you first open ``pdCIFplotter``, you are met with an empty window

.. image:: https://raw.githubusercontent.com/rowlesmr/pdCIFplotter/master/docs/empty.png?sanitize=true

Clicking "Load file", and choosing a CIF file to open will automatically present you with a single plot. You can then alter how that plot is presented, or visualise all diffraction data in the CIF with the ``Stack`` and ``Surface`` tabs.

.. image:: https://raw.githubusercontent.com/rowlesmr/pdCIFplotter/master/docs/single.png?sanitize=true

Documentation
=============

https://pdCIFplotter.readthedocs.io/en/latest/

File: ref/ciftools/samples/corundum.cif
data_*Corundum-Al2O3-Cox

_audit_creation_date                01:12:02

_chemical_name_systematic          'Aluminium oxide '
_chemical_formula_structural       'Al2O3'
_chemical_formula_sum              ' AL2 O3    '

_publ_section_title
;
Structural Refinement of Neutron and X-Ray Data by the Rietveld 
 Method: Application to Al2 O3 and Bi V O4 
;
loop_
_publ_author_name                  
  'Cox D E'
  'Moodenbaugh A R'
  'Sleight A W'
  'Chen H Y'
                
_journal_name_full                  'N.B.S.(U.S.),Spec.Publ.'
_journal_volume                       567 
_journal_year                        1980
_journal_page_first                  189
_journal_page_last                   201                 

_cell_length_a                       4.75860
_cell_length_b                       4.75860
_cell_length_c                       12.9906
_cell_angle_alpha                    90.
_cell_angle_beta                     90.
_cell_angle_gamma                    120.
_symmetry_space_group_name_H-M      'R -3 c '
_symmetry_Int_Tables_number         '167'

loop_
_atom_site_label
_atom_site_type_symbol
_atom_site_symmetry_multiplicity
_atom_site_Wyckoff_symbol
_atom_site_fract_x
_atom_site_fract_y
_atom_site_fract_z
_atom_site_B_iso_or_equiv 
_atom_site_occupancy
Al1 Al  12 c   0.00000 0.00000 0.35220 0.24000 1.00000
O1  O   18 e   0.30660 0.00000 0.25000 0.15000 1.00000

_refine_ls_R_factor_all              0.05
